Repository: nomelabs/insitu-TEM-annealing-Ti

# In situ TEM annealing of neutron-irradiated Ti reveals a mechanism for elevated temperature radiation damage recovery

## Contents
Below, an explanation of the contents of each section in this repository can be found.

### Heating Curve
This folder contains a graph showing the heating profile of the sample, as well as a text file with all of the data pertaining to the chip's heating over the course of the in-situ experiment.

### Line and Loop Movement Frames
Here, each frame showing the movement of a line and loop dislocation can be found, these are the frames which were used to create the videos pertaining to this movement.

### Orientation and Thickness
In the Diffraction Pattern image, the diffraction pattern of the region of interest can be found, which was used to find the orientation shown in the Orientation image.

An EFTEM map of the region of interest can be found in the Region Thickness image. The thickness of the region shown in the video is about 170 nm, which was calculated using the mfp value found from the map (1.6 mfp) with the known mfp value of titanium at 200 keV (106 nm).

### Original Frames
This folder contains each of the frames which were manually annotated prior to the annotations being made.

### Polygon Annotation Analysis
In this folder, the subfolder annotated images shows the frames post-annotation. The annotation data subfolder contains the polygonal annotations for each frame, and the raw images folder contains the images prior to annotating. The script in this folder is the script used to plot the annotations created using an external software, Roboflow, back onto the original frames.

### Videos
This folder contains the video of the chip during its in-situ heating from 100C and up. The line and loop movement videos are also present here.

## Citing

File: Heating Curve/Chip4Data.txt (part 1 of 30)
0	21
0.5	21
30	600
120	600
125	21
23/09/'22 12:55	Digiheater 3.2
R0 = 158.6	a =  0.0000000	b = 0.279	c = 153.051
Tsample = 330 [ms]  
sample	time	Tset[C]	Tmeas[C]	Rheat[ohm]	Vheat[V]	Iheat[mA]	Pheat [mW]	c
1	12:55:20.50	23.0	18.577	158.234	0.034813	0.220218	0.007666	153.051	norm
2	12:55:20.86	23.0	19.977	158.624	0.015713	0.099150	0.001558	153.051	norm
3	12:55:21.19	23.0	11.092	156.146	0.016392	0.105080	0.001722	153.051	norm
4	12:55:21.52	23.0	12.857	156.638	0.022127	0.141395	0.003129	153.051	norm
5	12:55:21.85	23.0	15.327	157.327	0.027205	0.173082	0.004709	153.051	norm
6	12:55:22.18	23.0	16.498	157.654	0.031026	0.196984	0.006112	153.051	norm
7	12:55:22.51	23.0	17.162	157.839	0.034349	0.217830	0.007482	153.051	norm
8	12:55:22.84	23.0	17.745	158.002	0.037249	0.235977	0.008790	153.051	norm
9	12:55:23.17	23.0	18.446	158.197	0.039925	0.252614	0.010086	153.051	norm
10	12:55:23.50	23.0	18.593	158.238	0.042131	0.266504	0.011228	153.051	norm
11	12:55:23.84	23.0	19.640	158.530	0.044406	0.280375	0.012450	153.051	norm
12	12:55:24.16	23.0	19.803	158.576	0.046171	0.291438	0.013456	153.051	norm
13	12:55:24.50	23.0	20.130	158.667	0.047772	0.301369	0.014397	153.051	norm
14	12:55:24.83	23.0	20.302	158.715	0.057183	0.360628	0.020622	153.051	norm
15	12:55:25.16	23.0	22.213	159.248	0.066545	0.418268	0.027834	153.051	norm
16	12:55:28.54	23.0	23.289	159.549	0.069630	0.436834	0.030417	153.051	norm
17	12:55:28.77	23.0	23.790	159.688	0.069021	0.432638	0.029861	153.051	norm
18	12:55:29.12	21.0	23.418	159.585	0.066221	0.415354	0.027505	153.051	norm
19	12:55:29.45	21.0	23.086	159.492	0.064626	0.405585	0.026211	153.051	norm
20	12:55:29.78	21.0	23.023	159.474	0.057692	0.362106	0.020890	153.051	norm
21	12:55:30.11	21.0	22.265	159.263	0.050823	0.319415	0.016233	153.051	norm
22	12:55:30.44	21.0	21.296	158.993	0.046202	0.290872	0.013439	153.051	norm
23	12:55:30.77	21.0	20.652	158.813	0.044886	0.282904	0.012698	153.051	norm
24	12:55:31.10	21.0	20.123	158.665	0.045836	0.289158	0.013254	153.051	norm
25	12:55:31.42	21.0	20.160	158.676	0.048801	0.307845	0.015023	153.051	norm
26	12:55:31.75	21.0	20.726	158.833	0.051707	0.325851	0.016849	153.051	norm
27	12:55:32.08	21.0	21.194	158.964	0.052727	0.332010	0.017506	153.051	norm
28	12:55:33.05	21.0	21.342	158.940	0.051778	0.326080	0.016884	153.051	fine
29	12:55:33.33	21.0	21.334	158.969	0.051795	0.326128	0.016892	153.051	fine
30	12:55:33.71	21.0	21.324	158.979	0.051664	0.325284	0.016806	153.051	fine
31	12:55:34.04	21.0	21.317	159.033	0.051383	0.323402	0.016617	153.051	fine
32	12:55:34.37	21.0	21.310	158.939	0.050686	0.319206	0.016179	153.051	fine
33	12:55:34.70	21.0	21.300	158.930	0.050109	0.315590	0.015814	153.051	fine
34	12:55:35.03	21.0	21.283	158.886	0.049645	0.312757	0.015527	153.051	fine
35	12:55:35.36	21.0	21.257	158.868	0.049375	0.311090	0.015360	153.051	fine
36	12:55:35.69	21.0	21.225	158.875	0.049202	0.309984	0.015252	153.051	fine
37	12:55:36.02	21.0	21.187	158.814	0.049077	0.309316	0.015180	153.051	fine
38	12:55:36.35	21.0	21.145	158.835	0.049208	0.310099	0.015259	153.051	fine
39	12:55:36.68	21.0	21.103	158.879	0.049532	0.312055	0.015457	153.051	fine
40	12:55:37.01	21.0	21.067	158.889	0.049845	0.314005	0.015651	153.051	fine
41	12:55:37.34	21.0	21.038	158.889	0.050092	0.315563	0.015807	153.051	fine
42	12:55:37.67	21.0	21.017	158.933	0.050430	0.317607	0.016017	153.051	fine
43	12:55:38.00	21.0	21.004	158.918	0.050689	0.319267	0.016183	153.051	fine
44	12:55:38.33	21.0	20.996	158.883	0.050922	0.320805	0.016336	153.051	fine
45	12:55:38.66	21.0	20.986	158.861	0.051266	0.323018	0.016560	153.051	fine
46	12:55:38.99	21.0	20.974	158.860	0.051747	0.326047	0.016872	153.051	fine
47	12:55:39.32	21.0	20.964	158.921	0.052278	0.329271	0.017214	153.051	fine
48	12:55:39.65	21.0	20.962	158.986	0.052588	0.331086	0.017411	153.051	fine
49	12:55:40.00	21.0	20.970	158.965	0.052455	0.330290	0.017325	153.051	fine
50	12:55:40.31	21.0	20.985	158.957	0.052153	0.328408	0.017128	153.051	fine
51	12:55:40.64	21.0	21.006	159.030	0.051954	0.327005	0.016989	153.051	fine
52	12:55:40.97	21.0	21.028	158.915	0.051445	0.324036	0.016670	153.051	fine
53	12:55:41.30	21.0	21.047	158.958	0.051084	0.321675	0.016432	153.051	fine
54	12:55:41.64	21.0	21.059	158.885	0.050604	0.318795	0.016132	153.051	fine
55	12:55:41.96	21.0	21.062	158.868	0.050351	0.317236	0.015973	153.051	fine
56	12:55:42.29	21.0	21.060	158.937	0.050223	0.316292	0.015885	153.051	fine
57	12:55:42.62	21.0	21.057	158.919	0.049904	0.314322	0.015686	153.051	fine
58	12:55:42.95	21.0	21.052	158.878	0.049509	0.311913	0.015443	153.051	fine
59	12:55:43.30	21.0	21.045	158.886	0.049284	0.310483	0.015302	153.051	fine
60	12:55:43.62	21.0	21.031	158.839	0.049290	0.310611	0.015310	153.051	fine
61	12:55:43.95	21.0	21.013	158.849	0.049546	0.312203	0.015468	153.051	fine
62	12:55:44.29	21.0	20.994	158.872	0.049896	0.314362	0.015685	153.051	fine
63	12:55:44.61	21.0	20.978	158.927	0.050305	0.316831	0.015938	153.051	fine
64	12:55:44.94	21.0	20.967	158.880	0.050461	0.317911	0.016042	153.051	fine
65	12:55:45.27	21.0	20.960	158.898	0.050746	0.319665	0.016222	153.051	fine
66	12:55:45.60	21.0	20.953	158.881	0.051076	0.321776	0.016435	153.051	fine
67	12:55:45.93	21.0	20.951	158.954	0.051536	0.324529	0.016725	153.051	fine
68	12:55:46.26	21.0	20.957	158.963	0.051704	0.325568	0.016833	153.051	fine
69	12:55:46.59	21.0	20.969	158.963	0.051630	0.325102	0.016785	153.051	fine
70	12:55:46.92	21.0	20.986	158.952	0.051420	0.323800	0.016650	153.051	fine
71	12:55:47.25	21.0	21.004	158.967	0.051226	0.322552	0.016523	153.051	fine
72	12:55:47.58	21.0	21.025	159.014	0.050905	0.320434	0.016312	153.051	fine
73	12:55:47.91	21.0	21.048	158.954	0.050280	0.316615	0.015919	153.051	fine
74	12:55:48.24	21.0	21.067	158.917	0.049637	0.312642	0.015519	153.051	fine
75	12:55:48.57	21.0	21.078	158.899	0.049114	0.309383	0.015195	153.051	fine
76	12:55:48.90	21.0	21.077	158.826	0.048767	0.307339	0.014988	153.051	fine
77	12:55:49.23	21.0	21.064	158.848	0.048730	0.307063	0.014963	153.051	fine
78	12:55:49.56	21.0	21.044	158.841	0.048764	0.307292	0.014985	153.051	fine
79	12:55:49.89	21.0	21.019	158.836	0.048940	0.308412	0.015094	153.051	fine
80	12:55:50.22	21.0	20.992	158.833	0.049213	0.310139	0.015263	153.051	fine
81	12:55:50.55	21.0	20.961	158.793	0.049705	0.313317	0.015573	153.051	fine
82	12:55:50.88	21.0	20.935	158.920	0.050570	0.318511	0.016107	153.051	fine
83	12:55:51.21	21.0	20.917	158.893	0.051147	0.322201	0.016480	153.051	fine
84	12:55:51.54	21.0	20.908	158.923	0.051647	0.325291	0.016800	153.051	fine
85	12:55:51.87	21.0	20.910	158.972	0.052068	0.327841	0.017070	153.051	fine
86	12:55:52.20	21.0	20.921	158.949	0.052338	0.329589	0.017250	153.051	fine
87	12:55:52.53	21.0	20.939	158.968	0.052429	0.330121	0.017308	153.051	fine
88	12:55:52.86	21.0	20.960	158.961	0.052423	0.330101	0.017305	153.051	fine
89	12:55:53.19	21.0	20.983	158.968	0.052281	0.329191	0.017210	153.051	fine
90	12:55:53.52	21.0	21.006	158.959	0.051968	0.327241	0.017006	153.051	fine
91	12:55:53.85	21.0	21.028	158.971	0.051545	0.324549	0.016729	153.051	fine
92	12:55:54.18	21.0	21.053	159.018	0.051019	0.321142	0.016384	153.051	fine
93	12:55:54.51	21.0	21.075	158.930	0.050157	0.315894	0.015844	153.051	fine
94	12:55:54.84	21.0	21.092	158.924	0.049415	0.311232	0.015380	153.051	fine
95	12:55:55.17	21.0	21.100	158.897	0.048838	0.307650	0.015025	153.051	fine
96	12:55:55.50	21.0	21.097	158.846	0.048406	0.305025	0.014765	153.051	fine
97	12:55:55.83	21.0	21.081	158.811	0.048207	0.303838	0.014647	153.051	fine
98	12:55:56.16	21.0	21.056	158.830	0.048304	0.304411	0.014704	153.051	fine
99	12:55:56.49	21.0	21.025	158.814	0.048579	0.306179	0.014874	153.051	fine
100	12:55:56.82	21.0	20.990	158.801	0.049000	0.308857	0.015134	153.051	fine
101	12:55:57.15	21.0	20.960	158.924	0.049702	0.313040	0.015559	153.051	fine
102	12:55:57.48	21.0	20.941	158.943	0.050183	0.316029	0.015859	153.051	fine
103	12:55:57.81	21.0	20.929	158.822	0.050379	0.317506	0.015996	153.051	fine
104	12:55:58.15	21.0	20.920	158.908	0.050976	0.321095	0.016368	153.051	fine
105	12:55:58.48	21.0	20.916	158.932	0.051667	0.325399	0.016812	153.051	fine
106	12:55:58.81	21.0	20.920	158.951	0.052162	0.328475	0.017134	153.051	fine
107	12:55:59.77	21.3	21.459	159.038	0.052540	0.330675	0.017374	153.051	norm
108	12:56:00.08	21.4	21.275	158.987	0.051505	0.324266	0.016701	153.051	norm
109	12:56:00.44	21.5	21.208	158.968	0.051658	0.325271	0.016803	153.051	norm
110	12:56:00.76	21.6	21.055	158.925	0.052267	0.329191	0.017206	153.051	norm
111	12:56:01.09	21.7	21.245	158.978	0.053782	0.338622	0.018212	153.051	norm
112	12:56:01.43	21.9	21.683	159.100	0.055107	0.346697	0.019105	153.051	norm
113	12:56:01.75	22.0	21.531	159.058	0.055366	0.348417	0.019290	153.051	norm
114	12:56:02.08	22.1	21.534	159.059	0.056418	0.355035	0.020030	153.051	norm
115	12:56:02.41	22.2	21.697	159.104	0.057959	0.364629	0.021133	153.051	norm
116	12:56:02.75	22.3	22.078	159.211	0.059281	0.372697	0.022094	153.051	norm
117	12:56:03.08	22.4	22.108	159.219	0.059784	0.375841	0.022469	153.051	norm
118	12:56:03.41	22.5	22.375	159.294	0.060447	0.379828	0.022959	153.051	norm
119	12:56:03.74	22.6	22.371	159.292	0.060466	0.379956	0.022975	153.051	norm
120	12:56:04.07	22.7	22.530	159.337	0.060904	0.382601	0.023302	153.051	norm
121	12:56:04.40	22.8	22.540	159.339	0.061106	0.383862	0.023456	153.051	norm
122	12:56:04.73	22.9	22.697	159.383	0.061769	0.387917	0.023961	153.051	norm
123	12:56:05.06	23.0	22.603	159.357	0.062224	0.390838	0.024319	153.051	norm
124	12:56:05.39	23.2	22.720	159.390	0.063287	0.397436	0.025152	153.051	norm
125	12:56:05.71	23.3	22.748	159.398	0.064373	0.404236	0.026022	153.051	norm
126	12:56:06.05	23.4	22.962	159.457	0.065701	0.412419	0.027096	153.051	norm
127	12:56:06.37	23.5	23.146	159.509	0.066824	0.419334	0.028021	153.051	norm
128	12:56:06.68	23.6	23.538	159.618	0.067512	0.423362	0.028582	153.051	norm
129	12:56:07.09	23.7	23.536	159.618	0.067370	0.422471	0.028462	153.051	norm
130	12:56:07.36	23.8	23.577	159.629	0.067557	0.423618	0.028618	153.051	norm
131	12:56:07.69	23.9	23.442	159.591	0.067978	0.426357	0.028983	153.051	norm
132	12:56:08.03	24.0	23.401	159.580	0.069226	0.434216	0.030059	153.051	norm
133	12:56:08.36	24.1	24.002	159.748	0.071017	0.444983	0.031602	153.051	norm
134	12:56:08.68	24.2	23.962	159.736	0.071125	0.445692	0.031700	153.051	norm
135	12:56:09.02	24.3	24.016	159.751	0.071543	0.448269	0.032071	153.051	norm
136	12:56:09.35	24.4	24.133	159.784	0.072194	0.452256	0.032650	153.051	norm
137	12:56:09.68	24.6	24.341	159.842	0.072877	0.456364	0.033258	153.051	norm
138	12:56:10.01	24.7	24.408	159.861	0.073121	0.457842	0.033478	153.051	norm
139	12:56:10.33	24.8	24.309	159.833	0.073545	0.460574	0.033873	153.051	norm
140	12:56:10.66	24.9	24.532	159.895	0.074625	0.467158	0.034862	153.051	norm
141	12:56:11.00	25.0	24.664	159.932	0.075316	0.471375	0.035502	153.051	norm
142	12:56:11.33	25.1	24.774	159.963	0.075979	0.475429	0.036122	153.051	norm
143	12:56:11.66	25.2	24.831	159.979	0.076652	0.479598	0.036762	153.051	norm
144	12:56:11.99	25.3	24.853	159.985	0.077304	0.483653	0.037388	153.051	norm
145	12:56:12.32	25.4	25.080	160.048	0.078401	0.490325	0.038442	153.051	norm
146	12:56:12.65	25.5	25.138	160.064	0.079100	0.494649	0.039127	153.051	norm
147	12:56:12.98	25.6	25.289	160.107	0.079962	0.499905	0.039973	153.051	norm
148	12:56:13.31	25.7	25.464	160.155	0.080610	0.503804	0.040612	153.051	norm
149	12:56:13.64	25.9	25.535	160.175	0.081082	0.506691	0.041084	153.051	norm
150	12:56:13.96	26.0	25.610	160.196	0.081517	0.509343	0.041520	153.051	norm
151	12:56:14.30	26.1	25.571	160.185	0.082154	0.513357	0.042174	153.051	norm
152	12:56:14.63	26.2	25.874	160.270	0.083274	0.520083	0.043309	153.051	norm
153	12:56:14.95	26.3	25.872	160.269	0.083732	0.522943	0.043787	153.051	norm
154	12:56:15.29	26.4	26.029	160.313	0.084417	0.527079	0.044494	153.051	norm
155	12:56:15.62	26.5	26.016	160.309	0.085062	0.531120	0.045178	153.051	norm
156	12:56:15.95	26.6	26.170	160.352	0.085932	0.536409	0.046095	153.051	norm
157	12:56:16.28	26.7	26.375	160.410	0.086828	0.541806	0.047044	153.051	norm
158	12:56:16.61	26.8	26.569	160.464	0.087502	0.545826	0.047761	153.051	norm
159	12:56:16.94	26.9	26.473	160.437	0.087943	0.548667	0.048251	153.051	norm
160	12:56:17.27	27.0	26.662	160.490	0.088855	0.554178	0.049242	153.051	norm
161	12:56:17.60	27.1	26.753	160.515	0.089521	0.558240	0.049974	153.051	norm
162	12:56:17.93	27.3	26.885	160.552	0.090200	0.562348	0.050724	153.051	norm
163	12:56:18.25	27.4	26.995	160.583	0.090894	0.566564	0.051497	153.051	norm
164	12:56:18.59	27.5	27.092	160.609	0.091525	0.570403	0.052206	153.051	norm
165	12:56:18.92	27.6	27.250	160.654	0.092199	0.574444	0.052963	153.051	norm
166	12:56:19.25	27.7	27.398	160.695	0.092730	0.577608	0.053562	153.051	norm
167	12:56:19.58	27.8	27.433	160.705	0.093131	0.580070	0.054023	153.051	norm
168	12:56:19.92	27.9	27.424	160.702	0.093762	0.584010	0.054758	153.051	norm
169	12:56:20.23	28.0	27.710	160.782	0.094669	0.589367	0.055795	153.051	norm
170	12:56:20.57	28.1	27.806	160.809	0.095178	0.592436	0.056387	153.051	norm
171	12:56:20.90	28.2	27.837	160.817	0.095633	0.595236	0.056924	153.051	norm
172	12:56:21.23	28.3	27.905	160.836	0.096301	0.599324	0.057716	153.051	norm
173	12:56:21.56	28.4	28.030	160.871	0.096970	0.603352	0.058507	153.051	norm
174	12:56:21.89	28.6	28.239	160.930	0.097649	0.607359	0.059308	153.051	norm
175	12:56:22.23	28.7	28.361	160.963	0.098107	0.610078	0.059853	153.051	norm
176	12:56:22.54	28.8	28.316	160.951	0.098565	0.612972	0.060417	153.051	norm
177	12:56:22.88	28.9	28.453	160.989	0.099218	0.616892	0.061207	153.051	norm
178	12:56:23.21	29.0	28.629	161.038	0.099870	0.620750	0.061994	153.051	norm
179	12:56:23.54	29.1	28.654	161.045	0.100310	0.623462	0.062540	153.051	norm
180	12:56:23.87	29.2	28.820	161.092	0.101007	0.627611	0.063393	153.051	norm
181	12:56:24.20	29.3	29.061	161.159	0.101692	0.631605	0.064229	153.051	norm
182	12:56:24.53	29.4	29.112	161.173	0.101965	0.633244	0.064569	153.051	norm
183	12:56:24.86	29.5	29.035	161.152	0.102386	0.635943	0.065111	153.051	norm
184	12:56:25.19	29.6	29.160	161.187	0.103051	0.639937	0.065946	153.051	norm
185	12:56:25.52	29.7	29.188	161.194	0.103722	0.644072	0.066804	153.051	norm
186	12:56:25.81	29.8	29.581	161.304	0.104683	0.649597	0.068002	153.051	norm
187	12:56:26.16	30.0	29.451	161.268	0.104910	0.651156	0.068313	153.051	norm
188	12:56:26.50	30.1	29.635	161.319	0.105769	0.656276	0.069414	153.051	norm
189	12:56:26.84	30.2	29.805	161.367	0.106434	0.660209	0.070269	153.051	norm
190	12:56:27.17	30.3	29.965	161.411	0.106898	0.662901	0.070863	153.051	norm
191	12:56:27.50	30.4	30.041	161.432	0.107296	0.665282	0.071382	153.051	norm
192	12:56:27.82	30.5	30.049	161.435	0.107748	0.668075	0.071984	153.051	norm
193	12:56:28.17	30.6	30.036	161.431	0.108382	0.672022	0.072835	153.051	norm
194	12:56:28.50	30.7	30.337	161.515	0.109278	0.677223	0.074005	153.051	norm
195	12:56:28.83	30.8	30.367	161.523	0.109744	0.680077	0.074634	153.051	norm
196	12:56:29.16	30.9	30.598	161.588	0.110415	0.683963	0.075520	153.051	norm
197	12:56:29.49	31.0	30.679	161.610	0.110887	0.686790	0.076156	153.051	norm
198	12:56:29.82	31.1	30.824	161.651	0.111350	0.689488	0.076775	153.051	norm
199	12:56:30.15	31.3	30.699	161.616	0.111737	0.692031	0.077325	153.051	norm
200	12:56:30.47	31.4	30.801	161.644	0.112567	0.697051	0.078465	153.051	norm
201	12:56:30.81	31.5	31.082	161.723	0.113517	0.702589	0.079756	153.051	norm
202	12:56:31.14	31.6	31.228	161.764	0.113957	0.705139	0.080356	153.051	norm
203	12:56:31.47	31.7	31.245	161.768	0.114378	0.707723	0.080948	153.051	norm
204	12:56:31.80	31.8	31.505	161.841	0.115114	0.711960	0.081957	153.051	norm
205	12:56:32.13	31.9	31.501	161.840	0.115365	0.713511	0.082314	153.051	norm
206	12:56:32.46	32.0	31.614	161.871	0.115729	0.715623	0.082818	153.051	norm
207	12:56:32.79	32.1	31.661	161.884	0.116172	0.718308	0.083447	153.051	norm
208	12:56:33.12	32.2	31.753	161.910	0.116872	0.722518	0.084442	153.051	norm
209	12:56:33.45	32.3	31.862	161.940	0.117540	0.726511	0.085394	153.051	norm
210	12:56:33.78	32.4	31.956	161.967	0.118191	0.730418	0.086329	153.051	norm
211	12:56:34.11	32.5	32.240	162.046	0.118865	0.734222	0.087273	153.051	norm
212	12:56:34.44	32.7	32.246	162.048	0.119337	0.737130	0.087967	153.051	norm
213	12:56:34.77	32.8	32.443	162.102	0.119780	0.739619	0.088592	153.051	norm
214	12:56:35.10	32.9	32.435	162.100	0.120184	0.742122	0.089191	153.051	norm
215	12:56:35.43	33.0	32.487	162.115	0.120806	0.745900	0.090110	153.051	norm
216	12:56:35.76	33.1	32.660	162.163	0.121520	0.750083	0.091150	153.051	norm
217	12:56:36.09	33.2	32.809	162.204	0.122052	0.753173	0.091926	153.051	norm
218	12:56:36.42	33.3	32.934	162.239	0.122492	0.755730	0.092571	153.051	norm
219	12:56:36.75	33.4	32.958	162.246	0.122879	0.758084	0.093153	153.051	norm
220	12:56:37.08	33.5	33.079	162.280	0.123493	0.761713	0.094066	153.051	norm
221	12:56:37.41	33.6	33.293	162.340	0.124213	0.765869	0.095131	153.051	norm
222	12:56:37.74	33.7	33.355	162.357	0.124693	0.768750	0.095858	153.051	norm
223	12:56:38.07	33.8	33.464	162.387	0.125156	0.771462	0.096553	153.051	norm
224	12:56:38.40	34.0	33.583	162.421	0.125606	0.774073	0.097228	153.051	norm
225	12:56:38.72	34.1	33.639	162.436	0.126035	0.776643	0.097884	153.051	norm
226	12:56:39.05	34.2	33.743	162.465	0.126419	0.778869	0.098464	153.051	norm
227	12:56:39.39	34.3	33.812	162.484	0.126837	0.781352	0.099104	153.051	norm
228	12:56:39.72	34.4	33.880	162.503	0.127488	0.785271	0.100113	153.051	norm
229	12:56:40.05	34.5	34.119	162.570	0.128128	0.788887	0.101078	153.051	norm
230	12:56:40.37	34.6	34.227	162.600	0.128705	0.792294	0.101972	153.051	norm
231	12:56:40.71	34.7	34.306	162.622	0.129182	0.795128	0.102716	153.051	norm
232	12:56:41.04	34.8	34.453	162.663	0.129617	0.797604	0.103383	153.051	norm
233	12:56:41.38	34.9	34.505	162.678	0.130075	0.800349	0.104105	153.051	norm
234	12:56:41.70	35.0	34.561	162.693	0.130519	0.803001	0.104807	153.051	norm
235	12:56:42.03	35.1	34.820	162.766	0.131195	0.806805	0.105849	153.051	norm
236	12:56:42.36	35.2	34.853	162.775	0.131559	0.808998	0.106431	153.051	norm
237	12:56:42.69	35.4	35.014	162.820	0.132114	0.812182	0.107300	153.051	norm
238	12:56:43.02	35.5	35.044	162.828	0.132571	0.814955	0.108040	153.051	norm
239	12:56:43.37	35.6	35.163	162.861	0.133004	0.817444	0.108723	153.051	norm
240	12:56:43.68	35.7	35.201	162.872	0.133456	0.820170	0.109456	153.051	norm
241	12:56:44.01	35.8	35.385	162.923	0.134118	0.823981	0.110511	153.051	norm
242	12:56:44.35	35.9	35.411	162.931	0.134550	0.826599	0.111219	153.051	norm
243	12:56:44.68	36.0	35.621	162.989	0.135275	0.830755	0.112380	153.051	norm
244	12:56:45.01	36.1	35.745	163.024	0.135668	0.832988	0.113009	153.051	norm
245	12:56:45.34	36.2	35.812	163.042	0.136094	0.835511	0.113708	153.051	norm
246	12:56:45.66	36.3	35.937	163.077	0.136634	0.838648	0.114588	153.051	norm
247	12:56:46.00	36.4	36.017	163.100	0.137066	0.841184	0.115298	153.051	norm
248	12:56:46.33	36.5	36.124	163.130	0.137459	0.843438	0.115938	153.051	norm
249	12:56:46.65	36.7	36.179	163.145	0.137879	0.845941	0.116638	153.051	norm
250	12:56:46.99	36.8	36.389	163.204	0.138570	0.849874	0.117767	153.051	norm
251	12:56:47.33	36.9	36.380	163.201	0.138974	0.852363	0.118456	153.051	norm
252	12:56:47.65	37.0	36.625	163.269	0.139699	0.856451	0.119645	153.051	norm
253	12:56:47.98	37.1	36.667	163.281	0.140148	0.859143	0.120407	153.051	norm
254	12:56:48.31	37.2	36.793	163.316	0.140677	0.862199	0.121292	153.051	norm
255	12:56:48.64	37.3	36.890	163.343	0.141072	0.864479	0.121954	153.051	norm
256	12:56:48.97	37.4	37.056	163.390	0.141524	0.867002	0.122702	153.051	norm
257	12:56:49.30	37.5	37.112	163.405	0.141951	0.869532	0.123431	153.051	norm
258	12:56:49.64	37.6	37.207	163.432	0.142366	0.871934	0.124134	153.051	norm
259	12:56:49.96	37.7	37.361	163.475	0.142841	0.874612	0.124930	153.051	norm
260	12:56:50.29	37.8	37.498	163.513	0.143318	0.877331	0.125738	153.051	norm
261	12:56:50.62	37.9	37.494	163.512	0.143691	0.879618	0.126393	153.051	norm
262	12:56:50.95	38.1	37.729	163.577	0.144228	0.882552	0.127289	153.051	norm
263	12:56:51.28	38.2	37.733	163.578	0.144513	0.884286	0.127790	153.051	norm
264	12:56:51.61	38.3	37.832	163.606	0.144950	0.886816	0.128544	153.051	norm
265	12:56:51.94	38.4	37.886	163.621	0.145388	0.889413	0.129310	153.051	norm
266	12:56:52.27	38.5	38.116	163.685	0.146102	0.893427	0.130531	153.051	norm
267	12:56:52.60	38.6	38.194	163.707	0.146528	0.895917	0.131277	153.051	norm
268	12:56:52.93	38.7	38.261	163.726	0.146958	0.898440	0.132033	153.051	norm
269	12:56:53.26	38.8	38.413	163.768	0.147395	0.900882	0.132786	153.051	norm
270	12:56:53.59	38.9	38.474	163.785	0.147873	0.903709	0.133634	153.051	norm
271	12:56:53.92	39.0	38.631	163.829	0.148288	0.906002	0.134350	153.051	norm
272	12:56:54.25	39.1	38.717	163.853	0.148698	0.908370	0.135073	153.051	norm
273	12:56:54.58	39.2	38.838	163.887	0.149181	0.911136	0.135924	153.051	norm
274	12:56:54.91	39.4	38.908	163.906	0.149633	0.913788	0.136733	153.051	norm
275	12:56:55.24	39.5	39.021	163.938	0.150139	0.916702	0.137633	153.051	norm
276	12:56:55.57	39.6	39.203	163.988	0.150551	0.918935	0.138347	153.051	norm
277	12:56:55.90	39.7	39.219	163.993	0.150932	0.921236	0.139044	153.051	norm
278	12:56:56.23	39.8	39.353	164.030	0.151515	0.924582	0.140088	153.051	norm
279	12:56:56.56	39.9	39.447	164.057	0.152013	0.927469	0.140987	153.051	norm
280	12:56:56.89	40.0	39.527	164.079	0.152439	0.929945	0.141760	153.051	norm
281	12:56:57.22	40.1	39.627	164.107	0.152874	0.932441	0.142546	153.051	norm
282	12:56:57.55	40.2	39.800	164.155	0.153332	0.934957	0.143359	153.051	norm
283	12:56:57.88	40.3	39.978	164.205	0.153841	0.937777	0.144268	153.051	norm
284	12:56:58.21	40.4	39.978	164.205	0.154026	0.938904	0.144615	153.051	norm
285	12:56:58.54	40.5	40.019	164.216	0.154495	0.941697	0.145487	153.051	norm
286	12:56:58.87	40.6	40.203	164.267	0.155143	0.945353	0.146665	153.051	norm
287	12:56:59.22	40.8	40.302	164.295	0.155567	0.947775	0.147442	153.051	norm
288	12:56:59.53	40.9	40.463	164.340	0.156036	0.950373	0.148292	153.051	norm
289	12:56:59.86	41.0	40.471	164.342	0.156411	0.952646	0.149004	153.051	norm
290	12:57:00.20	41.1	40.636	164.388	0.156866	0.955149	0.149830	153.051	norm
291	12:57:00.52	41.2	40.806	164.436	0.157318	0.957625	0.150652	153.051	norm
292	12:57:00.86	41.3	40.899	164.462	0.157767	0.960209	0.151489	153.051	norm
293	12:57:01.18	41.4	40.915	164.466	0.158180	0.962691	0.152278	153.051	norm
294	12:57:01.52	41.5	41.009	164.493	0.158657	0.965444	0.153175	153.051	norm
295	12:57:01.85	41.6	41.270	164.565	0.159203	0.968338	0.154162	153.051	norm
296	12:57:02.18	41.7	41.253	164.560	0.159445	0.969836	0.154635	153.051	norm
297	12:57:02.51	41.8	41.440	164.613	0.159877	0.972156	0.155425	153.051	norm
298	12:57:02.83	41.9	41.555	164.645	0.160298	0.974524	0.156214	153.051	norm
299	12:57:03.17	42.1	41.589	164.654	0.160724	0.977061	0.157037	153.051	norm
300	12:57:03.49	42.2	41.712	164.689	0.161170	0.979570	0.157878	153.051	norm
301	12:57:03.82	42.3	41.847	164.726	0.161648	0.982249	0.158779	153.051	norm
302	12:57:04.15	42.4	41.969	164.760	0.162120	0.984913	0.159674	153.051	norm
303	12:57:04.49	42.5	42.061	164.786	0.162566	0.987470	0.160530	153.051	norm
304	12:57:04.82	42.6	42.228	164.832	0.163056	0.990162	0.161451	153.051	norm
305	12:57:05.14	42.7	42.283	164.848	0.163405	0.992193	0.162129	153.051	norm
306	12:57:05.48	42.8	42.383	164.876	0.163786	0.994338	0.162859	153.051	norm
307	12:57:05.81	42.9	42.572	164.929	0.164363	0.997522	0.163956	153.051	norm
308	12:57:06.14	43.0	42.527	164.916	0.164540	0.998669	0.164321	153.051	norm
309	12:57:06.47	43.1	42.674	164.957	0.165009	1.001266	0.165218	153.051	norm
310	12:57:06.80	43.2	42.810	164.995	0.165444	1.003675	0.166052	153.051	norm
311	12:57:07.13	43.3	42.834	165.002	0.165919	1.006515	0.167000	153.051	norm
312	12:57:07.46	43.5	43.106	165.078	0.166413	1.009052	0.167920	153.051	norm
313	12:57:07.79	43.6	43.156	165.091	0.166601	1.010104	0.168284	153.051	norm
314	12:57:08.12	43.7	43.282	165.127	0.167170	1.013335	0.169399	153.051	norm
315	12:57:08.45	43.8	43.325	165.139	0.167471	1.015090	0.169998	153.051	norm
316	12:57:08.78	43.9	43.422	165.166	0.167957	1.017869	0.170958	153.051	norm
317	12:57:09.11	44.0	43.585	165.211	0.168494	1.020844	0.172007	153.051	norm
318	12:57:09.43	44.1	43.615	165.220	0.168821	1.022773	0.172666	153.051	norm
319	12:57:09.76	44.2	43.806	165.273	0.169356	1.025681	0.173705	153.051	norm
320	12:57:10.10	44.3	44.019	165.332	0.169859	1.028359	0.174676	153.051	norm
321	12:57:10.43	44.4	44.005	165.328	0.170047	1.029520	0.175067	153.051	norm
322	12:57:10.76	44.5	44.133	165.364	0.170428	1.031604	0.175814	153.051	norm
323	12:57:11.09	44.6	44.252	165.397	0.170928	1.034424	0.176812	153.051	norm
324	12:57:11.42	44.8	44.384	165.434	0.171332	1.036637	0.177609	153.051	norm
325	12:57:11.75	44.9	44.445	165.451	0.171693	1.038715	0.178340	153.051	norm
326	12:57:12.08	45.0	44.541	165.478	0.172065	1.040800	0.179086	153.051	norm
327	12:57:12.41	45.1	44.599	165.494	0.172418	1.042830	0.179803	153.051	norm
328	12:57:12.74	45.2	44.769	165.541	0.172958	1.045798	0.180879	153.051	norm
329	12:57:13.07	45.3	44.859	165.567	0.173351	1.048011	0.181673	153.051	norm
330	12:57:13.40	45.4	44.972	165.598	0.173862	1.050905	0.182713	153.051	norm
331	12:57:13.73	45.5	45.160	165.651	0.174192	1.052565	0.183348	153.051	norm
332	12:57:14.06	45.6	45.109	165.636	0.174351	1.053617	0.183700	153.051	norm
333	12:57:14.39	45.7	45.275	165.683	0.174855	1.056363	0.184710	153.051	norm
334	12:57:14.72	45.8	45.461	165.735	0.175392	1.059278	0.185789	153.051	norm
335	12:57:15.05	45.9	45.478	165.739	0.175634	1.060708	0.186296	153.051	norm
336	12:57:15.38	46.0	45.627	165.781	0.176049	1.062947	0.187130	153.051	norm
337	12:57:15.71	46.2	45.731	165.810	0.176606	1.066125	0.188284	153.051	norm
338	12:57:16.04	46.3	45.870	165.849	0.176961	1.068021	0.188998	153.051	norm
339	12:57:16.37	46.4	45.964	165.875	0.177416	1.070598	0.189941	153.051	norm
340	12:57:16.70	46.5	46.088	165.910	0.177831	1.072878	0.190791	153.051	norm
341	12:57:17.03	46.6	46.287	165.965	0.178315	1.075435	0.191766	153.051	norm
342	12:57:17.36	46.7	46.287	165.965	0.178525	1.076703	0.192218	153.051	norm
343	12:57:17.69	46.8	46.386	165.993	0.178937	1.079010	0.193075	153.051	norm
344	12:57:18.02	46.9	46.534	166.034	0.179409	1.081587	0.194047	153.051	norm
345	12:57:18.32	47.0	46.534	166.034	0.179551	1.082444	0.194354	153.051	norm
346	12:57:18.68	47.1	46.721	166.086	0.180038	1.085035	0.195347	153.051	norm
347	12:57:19.01	47.2	46.817	166.113	0.180396	1.087018	0.196094	153.051	norm
348	12:57:19.34	47.3	46.879	166.130	0.180822	1.089474	0.197001	153.051	norm
349	12:57:19.67	47.5	47.017	166.169	0.181331	1.092287	0.198066	153.051	norm
350	12:57:20.00	47.6	47.147	166.205	0.181718	1.094378	0.198868	153.051	norm
351	12:57:20.34	47.7	47.285	166.243	0.182218	1.097138	0.199918	153.051	norm
352	12:57:20.66	47.8	47.268	166.239	0.182449	1.098554	0.200430	153.051	norm
353	12:57:20.99	47.9	47.583	166.327	0.183037	1.101516	0.201618	153.051	norm
354	12:57:21.32	48.0	47.538	166.314	0.183205	1.102609	0.202003	153.051	norm
355	12:57:21.65	48.1	47.656	166.347	0.183663	1.105145	0.202974	153.051	norm
356	12:57:21.98	48.2	47.822	166.393	0.184123	1.107608	0.203936	153.051	norm
357	12:57:22.31	48.3	47.849	166.401	0.184385	1.109132	0.204507	153.051	norm
358	12:57:22.65	48.4	48.022	166.449	0.184709	1.110758	0.205167	153.051	norm
359	12:57:22.97	48.5	48.099	166.471	0.185135	1.113180	0.206089	153.051	norm
360	12:57:23.31	48.6	48.236	166.509	0.185624	1.115865	0.207132	153.051	norm
361	12:57:23.64	48.8	48.369	166.546	0.186057	1.118213	0.208051	153.051	norm
362	12:57:23.97	48.9	48.397	166.554	0.186258	1.119373	0.208493	153.051	norm
363	12:57:24.30	49.0	48.563	166.600	0.186654	1.121438	0.209320	153.051	norm
364	12:57:24.63	49.1	48.721	166.644	0.187168	1.124230	0.210420	153.051	norm
365	12:57:24.96	49.2	48.706	166.640	0.187407	1.125694	0.210963	153.051	norm
366	12:57:25.29	49.3	48.837	166.676	0.187797	1.127786	0.211794	153.051	norm
367	12:57:25.62	49.4	49.015	166.726	0.188300	1.130471	0.212867	153.051	norm
368	12:57:25.95	49.5	49.087	166.746	0.188558	1.131888	0.213427	153.051	norm
369	12:57:26.28	49.6	49.202	166.778	0.189016	1.134417	0.214423	153.051	norm
370	12:57:26.61	49.7	49.348	166.819	0.189457	1.136785	0.215372	153.051	norm
371	12:57:26.94	49.8	49.309	166.808	0.189704	1.138344	0.215949	153.051	norm
372	12:57:27.27	49.9	49.446	166.846	0.190134	1.140658	0.216877	153.051	norm
373	12:57:27.60	50.0	49.608	166.891	0.190654	1.143471	0.218007	153.051	norm
374	12:57:27.94	50.2	49.696	166.916	0.191092	1.145926	0.218977	153.051	norm
375	12:57:28.26	50.3	49.880	166.968	0.191541	1.148267	0.219940	153.051	norm
376	12:57:28.59	50.4	49.967	166.992	0.191766	1.149448	0.220425	153.051	norm
377	12:57:28.92	50.5	50.101	167.029	0.192172	1.151627	0.221311	153.051	norm
378	12:57:29.25	50.6	50.133	167.038	0.192363	1.152706	0.221738	153.051	norm
379	12:57:29.58	50.7	50.258	167.073	0.192826	1.155243	0.222761	153.051	norm
380	12:57:29.91	50.8	50.420	167.118	0.193338	1.157996	0.223884	153.051	norm
381	12:57:30.24	50.9	50.613	167.172	0.193699	1.159783	0.224649	153.051	norm
382	12:57:30.57	51.0	50.559	167.157	0.193972	1.161524	0.225303	153.051	norm
383	12:57:30.90	51.1	50.735	167.206	0.194378	1.163615	0.226182	153.051	norm
384	12:57:31.23	51.2	50.707	167.198	0.194623	1.165133	0.226762	153.051	norm
385	12:57:31.56	51.3	50.953	167.267	0.195183	1.168007	0.227975	153.051	norm
386	12:57:31.89	51.5	51.066	167.298	0.195399	1.169080	0.228437	153.051	norm
387	12:57:32.22	51.6	51.083	167.303	0.195578	1.170119	0.228850	153.051	norm
388	12:57:32.55	51.7	51.205	167.337	0.196033	1.172601	0.229869	153.051	norm
389	12:57:32.88	51.8	51.337	167.374	0.196465	1.174929	0.230833	153.051	norm
390	12:57:33.21	51.9	51.431	167.400	0.196877	1.177209	0.231766	153.051	norm
391	12:57:33.53	52.0	51.525	167.426	0.197278	1.179422	0.232674	153.051	norm
392	12:57:33.87	52.1	51.756	167.491	0.197838	1.182316	0.233908	153.051	norm
393	12:57:34.20	52.2	51.770	167.495	0.197955	1.182984	0.234178	153.051	norm
394	12:57:34.53	52.3	51.933	167.540	0.198424	1.185466	0.235225	153.051	norm
395	12:57:34.86	52.4	52.067	167.578	0.198740	1.187085	0.235921	153.051	norm
396	12:57:35.19	52.5	52.034	167.568	0.198927	1.188273	0.236380	153.051	norm
397	12:57:35.53	52.6	52.129	167.595	0.199345	1.190580	0.237337	153.051	norm
398	12:57:35.85	52.7	52.330	167.651	0.199851	1.193204	0.238464	153.051	norm
399	12:57:36.19	52.9	52.451	167.685	0.200340	1.195883	0.239584	153.051	norm
400	12:57:36.52	53.0	52.572	167.718	0.200625	1.197340	0.240216	153.051	norm
401	12:57:36.86	53.1	52.642	167.738	0.200883	1.198743	0.240808	153.051	norm
402	12:57:37.17	53.2	52.731	167.763	0.201333	1.201246	0.241850	153.051	norm
403	12:57:37.51	53.3	52.950	167.824	0.201819	1.203708	0.242931	153.051	norm
404	12:57:37.84	53.4	52.997	167.837	0.202012	1.204767	0.243378	153.051	norm
405	12:57:38.17	53.5	53.092	167.864	0.202291	1.206238	0.244011	153.051	norm
406	12:57:38.50	53.6	53.045	167.851	0.202402	1.206994	0.244298	153.051	norm
407	12:57:38.83	53.7	53.224	167.900	0.202874	1.209449	0.245365	153.051	norm
408	12:57:39.16	53.8	53.420	167.955	0.203360	1.211952	0.246462	153.051	norm
409	12:57:39.49	53.9	53.367	167.940	0.203545	1.213160	0.246932	153.051	norm
410	12:57:39.82	54.0	53.549	167.991	0.203980	1.215386	0.247914	153.051	norm
411	12:57:40.15	54.2	53.691	168.031	0.204412	1.217673	0.248907	153.051	norm
412	12:57:40.48	54.3	53.749	168.047	0.204804	1.219892	0.249839	153.051	norm
413	12:57:40.81	54.4	53.918	168.094	0.205160	1.221667	0.250637	153.051	norm
414	12:57:41.14	54.5	54.115	168.149	0.205663	1.224264	0.251786	153.051	norm
415	12:57:41.47	54.6	54.145	168.157	0.205899	1.225607	0.252351	153.051	norm
416	12:57:41.80	54.7	54.318	168.206	0.206396	1.228217	0.253500	153.051	norm
417	12:57:42.13	54.8	54.427	168.236	0.206649	1.229499	0.254075	153.051	norm
418	12:57:42.46	54.9	54.472	168.249	0.206831	1.230491	0.254504	153.051	norm
419	12:57:42.79	55.0	54.621	168.290	0.207281	1.232859	0.255548	153.051	norm
420	12:57:43.12	55.1	54.664	168.302	0.207505	1.234107	0.256084	153.051	norm
421	12:57:43.45	55.2	54.742	168.324	0.207991	1.236839	0.257252	153.051	norm
422	12:57:43.78	55.3	54.981	168.390	0.208614	1.240050	0.258692	153.051	norm
423	12:57:44.11	55.4	55.054	168.411	0.208790	1.240948	0.259098	153.051	norm
424	12:57:44.44	55.6	55.073	168.416	0.208992	1.242108	0.259591	153.051	norm
425	12:57:44.77	55.7	55.182	168.447	0.209427	1.244469	0.260626	153.051	norm
426	12:57:45.10	55.8	55.334	168.489	0.209842	1.246621	0.261594	153.051	norm
427	12:57:45.43	55.9	55.534	168.545	0.210368	1.249333	0.262820	153.051	norm
428	12:57:45.76	56.0	55.557	168.551	0.210556	1.250399	0.263279	153.051	norm
429	12:57:46.09	56.1	55.755	168.607	0.211082	1.253111	0.264509	153.051	norm
430	12:57:46.42	56.2	55.808	168.621	0.211395	1.254858	0.265270	153.051	norm
431	12:57:46.75	56.3	55.924	168.654	0.211665	1.256221	0.265898	153.051	norm
432	12:57:47.08	56.4	55.994	168.673	0.211935	1.257678	0.266546	153.051	norm
433	12:57:47.41	56.5	56.038	168.685	0.212176	1.259021	0.267135	153.051	norm
434	12:57:47.74	56.6	56.247	168.744	0.212623	1.261234	0.268167	153.051	norm
435	12:57:48.07	56.7	56.239	168.742	0.212836	1.262515	0.268709	153.051	norm
436	12:57:48.40	56.9	56.400	168.787	0.213234	1.264539	0.269643	153.051	norm
437	12:57:48.73	57.0	56.534	168.824	0.213607	1.266469	0.270526	153.051	norm
438	12:57:49.06	57.1	56.588	168.839	0.213771	1.267332	0.270919	153.051	norm
439	12:57:49.39	57.2	56.722	168.876	0.214260	1.269950	0.272100	153.051	norm
440	12:57:49.72	57.3	56.843	168.910	0.214630	1.271886	0.272985	153.051	norm
441	12:57:50.05	57.4	56.976	168.947	0.215130	1.274571	0.274199	153.051	norm
442	12:57:50.38	57.5	57.018	168.959	0.215284	1.275394	0.274572	153.051	norm
443	12:57:50.71	57.6	57.191	169.007	0.215813	1.278160	0.275843	153.051	norm
444	12:57:51.05	57.7	57.319	169.043	0.216128	1.279759	0.276592	153.051	norm
445	12:57:51.37	57.8	57.335	169.047	0.216242	1.280400	0.276876	153.051	norm
446	12:57:51.70	57.9	57.531	169.102	0.216723	1.282828	0.278018	153.051	norm
447	12:57:52.03	58.0	57.535	169.103	0.216970	1.284286	0.278651	153.051	norm
448	12:57:52.37	58.1	57.724	169.156	0.217450	1.286728	0.279800	153.051	norm
449	12:57:52.68	58.3	57.814	169.181	0.217809	1.288657	0.280681	153.051	norm
450	12:57:53.03	58.4	58.012	169.236	0.218244	1.290809	0.281711	153.051	norm
451	12:57:53.35	58.5	57.930	169.213	0.218338	1.291538	0.281991	153.051	norm
452	12:57:53.68	58.6	58.125	169.268	0.218733	1.293460	0.282922	153.051	norm
453	12:57:54.01	58.7	58.304	169.318	0.219222	1.295970	0.284105	153.051	norm
454	12:57:54.34	58.8	58.352	169.331	0.219472	1.297346	0.284731	153.051	norm
455	12:57:54.67	58.9	58.470	169.364	0.219933	1.299815	0.285872	153.051	norm
456	12:57:55.01	59.0	58.646	169.413	0.220223	1.301151	0.286543	153.051	norm
457	12:57:55.33	59.1	58.628	169.408	0.220362	1.302015	0.286914	153.051	norm
458	12:57:55.66	59.2	58.839	169.467	0.220945	1.305003	0.288334	153.051	norm
459	12:57:56.00	59.3	58.894	169.482	0.221098	1.305793	0.288708	153.051	norm
460	12:57:56.32	59.4	59.003	169.513	0.221644	1.308781	0.290084	153.051	norm
461	12:57:56.66	59.6	59.191	169.565	0.222105	1.311095	0.291200	153.051	norm
462	12:57:56.99	59.7	59.298	169.595	0.222386	1.312525	0.291887	153.051	norm
463	12:57:57.32	59.8	59.372	169.616	0.222565	1.313423	0.292322	153.051	norm
464	12:57:57.65	59.9	59.336	169.606	0.222713	1.314374	0.292728	153.051	norm
465	12:57:57.98	60.0	59.538	169.662	0.223196	1.316789	0.293903	153.051	norm
466	12:57:58.31	60.1	59.675	169.700	0.223711	1.319528	0.295193	153.051	norm
467	12:57:58.64	60.2	59.809	169.737	0.223904	1.320378	0.295638	153.051	norm
468	12:57:58.97	60.3	59.897	169.762	0.224112	1.321410	0.296144	153.051	norm
469	12:57:59.30	60.4	59.924	169.770	0.224428	1.323211	0.296965	153.051	norm
470	12:57:59.63	60.5	60.085	169.815	0.224837	1.325276	0.297971	153.051	norm
471	12:57:59.96	60.6	60.145	169.831	0.224999	1.326099	0.298371	153.051	norm
472	12:58:00.28	60.7	60.283	169.870	0.225519	1.328865	0.299685	153.051	norm
473	12:58:00.62	60.8	60.495	169.929	0.226159	1.332170	0.301282	153.051	norm
474	12:58:00.95	61.0	60.675	169.979	0.226568	1.334188	0.302285	153.051	norm
475	12:58:01.28	61.1	60.738	169.997	0.226819	1.335523	0.302922	153.051	norm
476	12:58:01.61	61.2	60.709	169.989	0.226929	1.336238	0.303232	153.051	norm
477	12:58:01.94	61.3	60.940	170.053	0.227438	1.338728	0.304478	153.051	norm
478	12:58:02.27	61.4	60.999	170.070	0.227652	1.339854	0.305020	153.051	norm
479	12:58:02.60	61.5	61.067	170.089	0.227848	1.340860	0.305512	153.051	norm
480	12:58:02.93	61.6	61.147	170.111	0.228044	1.341838	0.305998	153.051	norm
481	12:58:03.25	61.7	61.297	170.153	0.228584	1.344685	0.307374	153.051	norm
482	12:58:03.59	61.8	61.340	170.165	0.228672	1.345110	0.307589	153.051	norm
483	12:58:03.92	61.9	61.481	170.204	0.229156	1.347640	0.308819	153.051	norm
484	12:58:04.25	62.0	61.620	170.243	0.229557	1.349691	0.309830	153.051	norm
485	12:58:04.58	62.1	61.714	170.269	0.229716	1.350419	0.310213	153.051	norm
486	12:58:04.91	62.3	61.682	170.260	0.229778	1.350858	0.310398	153.051	norm
487	12:58:05.24	62.4	61.864	170.311	0.230242	1.353178	0.311558	153.051	norm
488	12:58:05.57	62.5	62.070	170.368	0.230867	1.356396	0.313147	153.051	norm
489	12:58:05.90	62.6	62.193	170.403	0.231206	1.358110	0.314003	153.051	norm
490	12:58:06.24	62.7	62.215	170.409	0.231433	1.359398	0.314610	153.051	norm
491	12:58:06.57	62.8	62.444	170.473	0.231905	1.361658	0.315775	153.051	norm
492	12:58:06.89	62.9	62.459	170.477	0.231965	1.361975	0.315930	153.051	norm
493	12:58:07.23	63.0	62.577	170.510	0.232366	1.364067	0.316962	153.051	norm
494	12:58:07.56	63.1	62.638	170.527	0.232565	1.365099	0.317474	153.051	norm
495	12:58:07.89	63.2	62.814	170.576	0.233108	1.367892	0.318866	153.051	norm
496	12:58:08.22	63.3	62.935	170.610	0.233469	1.369740	0.319792	153.051	norm
497	12:58:08.55	63.4	62.941	170.611	0.233582	1.370395	0.320100	153.051	norm
498	12:58:08.88	63.5	63.126	170.663	0.234086	1.372931	0.321384	153.051	norm
499	12:58:09.21	63.7	63.234	170.693	0.234393	1.374490	0.322170	153.051	norm
500	12:58:09.54	63.8	63.304	170.713	0.234637	1.375765	0.322806	153.051	norm
501	12:58:09.87	63.9	63.493	170.766	0.235175	1.378490	0.324186	153.051	norm
502	12:58:10.20	64.0	63.686	170.819	0.235521	1.380089	0.325041	153.051	norm
503	12:58:10.53	64.1	63.615	170.800	0.235573	1.380548	0.325219	153.051	norm
504	12:58:10.86	64.2	63.738	170.834	0.235760	1.381371	0.325672	153.051	norm
505	12:58:11.19	64.3	63.845	170.864	0.236201	1.383712	0.326834	153.051	norm
506	12:58:11.52	64.4	63.944	170.891	0.236639	1.386053	0.327994	153.051	norm
507	12:58:11.85	64.5	64.186	170.959	0.237236	1.389001	0.329521	153.051	norm
508	12:58:12.18	64.6	64.289	170.988	0.237509	1.390364	0.330224	153.051	norm
509	12:58:12.51	64.7	64.286	170.987	0.237648	1.391187	0.330613	153.051	norm
510	12:58:12.84	64.8	64.380	171.013	0.237671	1.391106	0.330625	153.051	norm
511	12:58:13.16	65.0	64.488	171.043	0.238171	1.393791	0.331961	153.051	norm
512	12:58:13.49	65.1	64.703	171.103	0.238780	1.396860	0.333542	153.051	norm
513	12:58:13.82	65.2	64.840	171.141	0.239240	1.399242	0.334755	153.051	norm
514	12:58:14.16	65.3	64.981	171.181	0.239550	1.400733	0.335546	153.051	norm
515	12:58:14.48	65.4	64.966	171.176	0.239763	1.402014	0.336152	153.051	norm
516	12:58:14.82	65.5	65.082	171.209	0.240005	1.403161	0.336766	153.051	norm
517	12:58:15.15	65.6	65.035	171.196	0.239957	1.402986	0.336656	153.051	norm
518	12:58:15.47	65.7	65.225	171.249	0.240395	1.405111	0.337781	153.051	norm
519	12:58:15.80	65.8	65.480	171.320	0.241000	1.408066	0.339344	153.051	norm
520	12:58:16.14	65.9	65.553	171.340	0.241313	1.409725	0.340185	153.051	norm
521	12:58:16.46	66.0	65.550	171.339	0.241361	1.410016	0.340323	153.051	norm
522	12:58:16.80	66.1	65.776	171.402	0.242001	1.413234	0.342004	153.051	norm
523	12:58:17.13	66.2	65.860	171.426	0.242265	1.414583	0.342704	153.051	norm
524	12:58:17.45	66.4	65.981	171.459	0.242476	1.415534	0.343233	153.051	norm
525	12:58:17.79	66.5	66.041	171.476	0.242678	1.416573	0.343771	153.051	norm
